Repository: HeHurt/HeHurt

# Hithium 电池仿真项目

基于 PyBaMM 的电芯电化学仿真平台，用于 Hithium 电芯的性能预测、老化建模与实验对标。
面向 AI Agent 的 harness 规范见 [AGENTS.md](./AGENTS.md)；本 README 面向人类 onboarding。

## 环境（本机已配置，换机按此重建）

### 解释器

项目真实运行环境是**系统 Python 3.11**，不是 shell 里的默认 `python`：

```
C:/Users/hez/AppData/Local/Programs/Python/Python311/python.exe
```

- 关键依赖版本：pytest 9.0.3 / flake8 7.3.0 / pybamm 26.4.2 / fastapi 0.115.14
- shell 默认 `python` 是 WorkBuddy 自带 3.13，**没有 pytest/flake8/pybamm**，不能用于本项目
- `.venv`（fastapi/numpy，无 pybamm）与 `.venv-liionpack`（pybamm 24.9.0 + liionpack + casadi，无 pytest）都是历史遗留，均不能完整跑测试，保留作参考
- `pyproject.toml` 只声明了 agent 工具链（`sim-cli-core` 等），**未声明** pybamm/numpy/pandas/fastapi 等实际依赖，重建环境时需手动安装

### 运行验证

```bash
PY=「上面的 Python311 绝对路径」
$PY -m flake8 BatteryProject/src/ --max-line-length=120 --ignore=E501,W503
$PY -m pytest BatteryProject/tests/ -q
$PY BatteryProject/src/data_registry.py summary
```

## DLP 加密注意（本机 Trend Micro）

- 绝大多数工程文件在磁盘上是**明文**，白名单 Python 可正常读写；只有极少数文件
  （如 `BatteryProject/examples/参数敏感性与实测对标.ipynb`）是真正静态加密的。
- 读写文件一律用 Python（`open().read()/write()`），不要用 PowerShell / 文本编辑器桥。
- **禁止执行 `git gc` / `git prune` / `git repack`** —— 会摧毁对象库（2026-09-08 事故）。
- GitHub 远端是 private（`HeHurt/HeHurt`）。公司网络下 `git fetch/push` 需走代理并换
  OpenSSL 后端：

```bash
git -c http.sslBackend=openssl \
    -c http.proxy=http://127.0.0.1:7897 \
    -c https.proxy=http://127.0.0.1:7897 \
    fetch origin
```

## 目录结构

| 目录 | 内容 |
|------|------|
| `BatteryProject/src/` | 核心仿真代码（simulation facade、plotting、analysis、data_registry 等） |
| `BatteryProject/api/` | Studio 后端（FastAPI + SQLite），`JOB_TYPES` 10 类 |
| `params/` | 电芯参数文件，`load_cell_params("MIC"/"314"/"587"/...)` 统一入口 |
| `data_raw/` `data_processed/` | 实验数据；索引见根目录 `datasets.json` |
| `work/` | 任务交付区，`YYYYMM_何争_任务名称Vn/` 为完整交付单元 |
| `COMSOL/` | COMSOL/MATLAB 闭环工作目录 |
| `docs/` | 工作流文档与评估报告 |
| `archive/` | 归档的 legacy 脚本 |

## 数据查询

```bash
$PY BatteryProject/src/data_registry.py ls --cell MIC --temp 25 --test 倍率充电
$PY BatteryProject/src/data_registry.py scan      # 新数据入库后登记
```

> registry 机器推断字段（temperature_C/rate/test_type）识别率约 50–65%，查询可能
> 静默漏数据，关键查询请交叉核对 `data_raw/` 目录。

## 任务交付

新任务用 `python tools/task_delivery.py new-task` 创建标准任务包，
验证后 `publish-task` 固化到 `04_输出结果/`。详见 `docs/TASK_DELIVERY_WORKFLOW.md`。

File: work/AI_virtual_cell/results/材料到软包一致性评估_基础测试表与DOE.md
# 材料到软包一致性差异评估：基础测试表与 DOE

## 1. 项目目标与边界

目标是建立“材料粉体/极片/扣电/软包”四层数据闭环，判断不同型号材料在扣电中的 OCV、容量发挥、能效、阻抗等指标，能否定性或半定量预测软包性能，并识别扣电到软包差异的主要来源。

本项目不建议直接追求一个固定换算系数，例如“扣电容量乘某个系数等于软包容量”。更合理的输出是：

1. 建立扣电全电池对软包容量、能效、DCR、倍率性能的排序预测能力。
2. 分清材料本征差异、极片工艺差异、装配/浸润/化成差异分别贡献多少。
3. 给 P2D/DFN 模型提供可识别、可追溯的参数输入。
4. 形成后续材料筛选的最小测试包和升级测试包。

## 2. 样品与批次命名

建议统一命名，避免后续数据无法追溯。

| 层级 | 命名示例 | 说明 |
|---|---|---|
| 正极材料 | C0、C1、C2、C3、C4 | C0 为 reference，C1-C4 为候选正极 |
| 负极材料 | A0、A1、A2、A3 | A0 为 reference，A1-A3 为候选负极 |
| 极片批次 | C1-E01、A2-E01 | E 表示 electrode batch |
| 半电池 | C1-Li-HC01 | 正极/Li 或负极/Li 半电池 |
| 扣式全电池 | C1-A0-FC01 | full coin cell |
| 单层软包 | C1-A0-SP01 | single-layer pouch，作为扣电到软包桥梁 |
| 多层软包 | C1-A0-P01 | 正式软包 |

所有测试数据必须绑定材料批次、极片批次、电芯编号和测试设备编号。

## 3. 优先级定义

| 优先级 | 含义 | 使用场景 |
|---|---|---|
| P0 | 必测 | 建立扣电-软包相关性和基础 P2D 参数必须具备 |
| P1 | 建议测 | 增强追因和模型可识别性，适合首轮 DOE 中保留 |
| P2 | 异常追因或扩展 | 发现异常、要做安全/热/失效分析时再展开 |

## 4. 材料粉体基础测试表

### 4.1 正极材料基础测试

| 优先级 | 测试项目 | 输出指标 | 目的 | 最小重复数 |
|---|---|---|---|---|
| P0 | 粒度分布 LPS | D10、D50、D90、span | 判断颗粒尺度、分布宽度、压实和倍率风险 | 每批 2 次 |
| P0 | BET 比表面积 | SSA, m2/g | 影响副反应、润湿、首效、阻抗 | 每批 2 次 |
| P0 | 真密度 | true density | 计算活性物质体积分数、P2D 参数 | 每批 2 次 |
| P0 | 振实密度 | tap density | 评估加工性、压实潜力 | 每批 2 次 |
| P0 | 粉末电阻/电导率 | powder resistance/conductivity | 判断电子传输基础差异 | 每批 2 次 |
| P0 | 水分 KF | ppm | 控制产气、阻抗、CE 差异 | 每批 2 次 |
| P0 | ICP 主元素 | Li、Fe、P、Mn、Ni、Co 等 | 确认主成分和批间一致性 | 每批 1 次 |
| P0 | ICP 微量元素/磁性杂质 | Fe、Cu、Zn、Cr、Ni 等 ppm | 评估自放电、微短路和副反应风险 | 每批 1 次 |
| P0 | XRD 物相分析 | 主相、杂相、晶格参数 | 判断结构差异和杂相 | 每批 1 次 |
| P0 | SEM | 粒貌、二次颗粒、破碎、团聚 | 建立形貌差异证据 | 每批 2 个视野以上 |
| P1 | SEM+EDS | 元素分布 | 判断包覆、掺杂、杂质分布 | 每批 1 次 |
| P1 | pH | pH | 判断表面碱性、浆料稳定性风险 | 每批 2 次 |
| P1 | 游离锂/残碱 | Li2CO3/LiOH 或游离锂 | 影响产气、首效、浆料稳定性 | 每批 1 次 |
| P1 | 碳含量 | carbon content | LFP/碳包覆体系建议保留 | 每批 1 次 |
| P1 | TG-DSC/DSC | 热焓、起始放热温度 | 追踪热稳定性和表面副反应 | 每批 1 次 |
| P2 | XRD 精修 | 晶胞、缺陷、占位 | 正极结构差异较小时进一步分析 | 异常时 |
| P2 | FT-IR | 表面官能团/残留 | 异常浆料、产气、界面副反应追因 | 异常时 |

### 4.2 负极材料基础测试

| 优先级 | 测试项目 | 输出指标 | 目的 | 最小重复数 |
|---|---|---|---|---|
| P0 | 粒度分布 LPS | D10、D50、D90、span | 影响压实、倍率、低温和浆料稳定性 | 每批 2 次 |
| P0 | BET 比表面积 | SSA, m2/g | 影响首效、SEI、耗锂、产气 | 每批 2 次 |
| P0 | 真密度 | true density | 计算体积分数、P2D 参数 | 每批 2 次 |
| P0 | 振实密度 | tap density | 评估加工和压实能力 | 每批 2 次 |
| P0 | 粉末电阻/电导率 | powder resistance/conductivity | 判断负极电子传输能力 | 每批 2 次 |
| P0 | 水分 KF | ppm | 控制副反应和首效差异 | 每批 2 次 |
| P0 | ICP 微量元素/磁性杂质 | 金属杂质 ppm | 自放电、析锂、微短路风险 | 每批 1 次 |
| P0 | XRD 石墨化度 | graphitization degree | 石墨结构差异、容量和平台差异 | 每批 1 次 |
| P0 | SEM | 粒貌、边角、团聚、破碎 | 判断压实和界面风险 | 每批 2 个视野以上 |
| P1 | Raman | ID/IG | 表面缺陷和无序程度 | 每批 1 次 |
| P1 | 灰分 | ash content | 杂质和无机残留 | 每批 1 次 |
| P1 | FT-IR | 表面官能团 | 判断表面处理差异 | 异常时 |
| P1 | 首效专项半电池 | ICE、不可逆容量 | 负极材料差异的关键指标 | 每型号 6 只 |
| P2 | TG-DSC/DSC | 热稳定性 | 异常产气或热风险追因 | 异常时 |

### 4.3 电解液、隔膜和辅材基础测试

如果项目要比较材料型号，电解液、隔膜和辅材原则上应固定；若供应批次变化，也需要做最小确认。

| 优先级 | 对象 | 测试项目 | 输出指标 | 目的 |
|---|---|---|---|---|
| P0 | 电解液 | 水分 KF | ppm | 控制副反应和产气 |
| P0 | 电解液 | GC/GC-MS | 溶剂和添加剂组成 | 确认配方一致 |
| P0 | 电解液 | 离子电导率 | conductivity vs T | P2D 电解液传输参数 |
| P1 | 电解液 | 粘度 | viscosity vs T | 低温/倍率解释 |
| P0 | 隔膜 | 厚度、孔隙率 | thickness, porosity | P2D 几何和传输输入 |
| P0 | 隔膜 | EIS 离子电导率 | effective ionic conductivity | 判断隔膜传输差异 |
| P1 | 隔膜 | 耐热、穿刺、拉伸 | 安全和工艺稳定性 | 异常或换型时 |
| P0 | 集流体/极耳 | 厚度、电阻 | ohmic resistance | 软包欧姆阻抗边界 |

## 5. 极片基础测试表

极片测试是扣电到软包预测的关键桥梁。所有极片数据都要记录位置：头/中/尾、左/中/右。

| 优先级 | 测试项目 | 输出指标 | 目的 | 推荐频次 |
|---|---|---|---|---|
| P0 | 面密度 | mg/cm2，双面/单面 | 容量和传输的第一敏感参数 | 每卷头/中/尾，横向 3 点 |
| P0 | 辊压后厚度 | um | P2D electrode thickness | 每卷头/中/尾，横向 3 点 |
| P0 | 压实密度 | g/cm3 | 影响孔隙率、倍率和浸润 | 每卷头/中/尾 |
| P0 | 孔隙率 | porosity | P2D 和浸润核心参数 | 每批至少 3 点 |
| P0 | 膜片电阻 | ohm 或 ohm*cm2 | 电子传输和接触差异 | 每批至少 3 点 |
| P0 | 极片水分 | ppm | 软包产气、CE、阻抗风险 | 烘烤前后各测 |
| P0 | 剥离强度 | N/m | 掉粉、界面接触、循环稳定性 | 每批 3 条 |
| P0 | 极片容量 | mAh/cm2、mAh/g | N/P 比按实测容量计算 | 每批正负极各 6 只半电池 |
| P1 | CP+SEM 截面 | 孔结构、颗粒接触、裂纹 | 解释高面密度传输和辊压损伤 | 每型号 1-2 个样 |
| P1 | SEM+EDS | 导电剂/粘结剂分布 | 解释局部极化和离散性 | 每型号 1 次 |
| P1 | 3D 超景深 | 表面条纹、团聚、露箔、裂纹 | 工艺缺陷留证 | 每批 1 次 |
| P1 | XRD 极片 OI | 石墨取向指数 | 负极压实后快充/倍率风险 | 负极每批 1 次 |
| P2 | CT 局部高清 | 内部裂纹、孔洞、褶皱 | 异常软包追因 | 异常时 |

## 6. 扣电半电池测试表

半电池用于提取正负极 OCP、可逆容量、首效和材料动力学基础，不建议单独用半电池能效预测软包能效。

| 优先级 | 测试项目 | 工况建议 | 输出指标 | 用途 |
|---|---|---|---|---|
| P0 | Formation | 0.05C 或 0.1C，2-3 圈 | ICE、首圈容量、CE | 判断不可逆容量和稳定性 |
| P0 | 低倍率容量/OCP | C/20 或 0.05C | 近似 OCP 曲线、可逆容量 | P2D OCP 和容量输入 |
| P0 | 倍率性能 | 0.1C、0.33C、0.5C、1C | 容量保持、平均电压、极化 | 材料倍率基础 |
| P0 | EIS | 20%、50%、80% SOC | Rohm、Rct、扩散阻抗 | 动力学和阻抗拆分 |
| P1 | GITT | 每 5%-10% SOC step | 准平衡 OCP、扩散特征 | P2D 参数识别 |
| P1 | CV | 低扫速，例如 0.05-0.1 mV/s | 峰位、峰间距、副反应 | 平台和极化判断 |
| P1 | 温度测试 | 10/25/45 degC | 容量、阻抗、极化 vs T | 温度外推 |

每个材料型号建议半电池 n=6，至少保留 n>=4 的有效样本。

## 7. 全电池扣电测试表

全电池扣电是预测软包的核心输入。P2D 建模时，全电池扣电主要用于校准正负极配平、初始 SOC、接触电阻、动力学和倍率响应。

### 7.1 全电池扣电基础设计记录

| 优先级 | 参数 | 记录内容 | 用途 |
|---|---|---|---|
| P0 | 正极材料和批次 | Cx + lot | 数据追溯 |
| P0 | 负极材料和批次 | Ax + lot | 数据追溯 |
| P0 | 正极面密度/厚度/压实 | 实测值 | P2D 几何输入 |
| P0 | 负极面密度/厚度/压实 | 实测值 | P2D 几何输入 |
| P0 | 正负极孔隙率 | 实测值 | 电解液有效传输 |
| P0 | 正负极活性物质比例 | AM/CB/binder | 活性体积分数 |
| P0 | 有效面积 | cm2 | 电流密度换算 |
| P0 | N/P 比 | 基于实测极片容量 | 配平和析锂风险 |
| P0 | 隔膜型号/厚度/孔隙率 | 实测或规格 | P2D separator 参数 |
| P0 | 电解液型号/加液量 | uL/cell 或 g/Ah | 浸润和副反应边界 |
| P0 | 扣电壳/垫片/弹片 | 型号和装配配置 | 接触阻抗一致性 |
| P0 | 化成制度 | 温度、倍率、电压、静置 | 初始 SEI 和首效 |

### 7.2 全电池扣电电化学测试

| 优先级 | 测试项目 | 工况建议 | 输出指标 | 对 P2D/软包预测的作用 |
|---|---|---|---|---|
| P0 | 低倍率容量/OCV | C/20 或 0.05C 充放电，充分静置 | 容量、OCV-SOC、dQ/dV | 校准配平、stoichiometry window |
| P0 | Formation | 与软包尽量一致 | 首效、化成容量、初始 CE | 初始损失和 SEI 状态 |
| P0 | 倍率性能 | 0.1C、0.33C、0.5C、1C | 容量保持、能效、平均电压 | 扣电到软包排序预测 |
| P0 | EIS | 20%、50%、80% SOC，25 degC | Rohm、Rct、Warburg | 识别欧姆/动力学/扩散 |
| P0 | DCR/HPPC | 20%、50%、80% SOC；10s/30s 充放电脉冲 | 充放电 DCR、恢复电压 | 预测软包功率和能效 |
| P0 | 短循环 | 25 degC，0.5C 或 1C，50 圈 | 容量保持、CE、能效衰减 | 判断早期稳定性 |
| P1 | GITT | 每 5%-10% SOC step | 准平衡 OCV、极化松弛 | 增强 P2D 可识别性 |
| P1 | 温度矩阵 | 10/25/45 degC | 容量、DCR、EIS vs T | 温度外推 |
| P1 | 高频倍率 | 2C 或按体系能力 | 高倍率衰减和发热趋势 | 放大传输差异 |

每个材料组合建议全电池扣电 n=6，至少保留 n>=4 的有效样本。若 n<4，不建议做排名结论。

## 8. 软包测试表

软包测试必须保留足够工艺过程数据，否则扣电-软包偏差无法解释。

| 优先级 | 测试项目 | 工况建议 | 输出指标 | 目的 |
|---|---|---|---|---|
| P0 | 制程实测数据 | 面密度、厚度、压实、孔隙率、水分、N/P | 过程参数表 | 绑定软包结果 |
| P0 | 注液/浸润记录 | 注液量、真空度、静置时间、温度 | 工艺过程参数 | 判断浸润差异 |
| P0 | 化成数据 | 与项目制度一致 | 化成容量、首效、产气、厚度 | 初始状态评价 |
| P0 | 低倍率容量/OCV | C/20 或 0.05C | 软包 OCV-SOC、容量 | 与扣电全电池对比 |
| P0 | 倍率性能 | 0.1C、0.33C、0.5C、1C | 容量、能效、平均电压 | 建立预测目标 |
| P0 | EIS | 20%、50%、80% SOC | Rohm、Rct、扩散阻抗 | 与扣电阻抗对应 |
| P0 | DCR/HPPC | 20%、50%、80% SOC；10s/30s | DCR、极化、恢复 | 功率/能效预测目标 |
| P0 | 厚度/膨胀 | 化成前后、循环后 | 厚度变化、产气迹象 | 浸润/副反应判断 |
| P0 | 短循环 | 50-100 圈 | 容量保持、CE、能效 | 早期稳定性 |
| P1 | 单层软包 | 与正式软包同极片 | 容量、能效、DCR | 扣电到多层软包的桥梁 |
| P1 | 温度矩阵 | 10/25/45 degC | 容量和阻抗 vs T | 模型外推 |
| P2 | CT | 标清整体或高清局部 | 错位、褶皱、气泡、浸润异常 | 异常追因 |
| P2 | 拆解分析 | SEM/EDS、极片电阻、残锂/析锂 | 失效证据 | 异常或循环后追因 |

## 9. 首轮 DOE 总体设计

首轮 DOE 建议采用“单变量材料替换 + reference 校准”的方式，避免正负极全因子组合导致样本量爆炸。

### 9.1 DOE-I：材料型号主效应筛选

固定项：

- 固定电解液、隔膜、导电剂、粘结剂、涂布和化成制度。
- 固定目标面密度、压实密度、N/P 比和软包结构。
- 每一批都制作 C0-A0 reference，用于判断当天工艺漂移。

| 组合编号 | 正极 | 负极 | 目的 | 半电池 | 全电池扣电 | 单层软包 | 正式软包 |
|---|---|---|---|---:|---:|---:|---:|
| G0 | C0 | A0 | reference 基准 | C0/Li n=6；A0/Li n=6 | n=6 | n=3 | n=3 |
| G1 | C1 | A0 | 正极候选 1 主效应 | C1/Li n=6 | n=6 | n=3 | n=3 |
| G2 | C2 | A0 | 正极候选 2 主效应 | C2/Li n=6 | n=6 | n=3 | n=3 |
| G3 | C3 | A0 | 正极候选 3 主效应 | C3/Li n=6 | n=6 | n=3 | n=3 |
| G4 | C4 | A0 | 正极候选 4 主效应 | C4/Li n=6 | n=6 | n=3 | n=3 |
| G5 | C0 | A1 | 负极候选 1 主效应 | A1/Li n=6 | n=6 | n=3 | n=3 |
| G6 | C0 | A2 | 负极候选 2 主效应 | A2/Li n=6 | n=6 | n=3 | n=3 |
| G7 | C0 | A3 | 负极候选 3 主效应 | A3/Li n=6 | n=6 | n=3 | n=3 |

DOE-I 样本量：

| 类型 | 数量估算 |
|---|---:|
| 半电池 | G0 12 只 + G1-G7 各 6 只 = 54 只 |
| 全电池扣电 | 8 组 * 6 只 = 48 只 |
| 单层软包 | 8 组 * 3 只 = 24 只 |
| 正式软包 | 8 组 * 3 只 = 24 只 |

如果预算有限，正式软包可先只做 G0、G1-G4 或 G0 + 排名前 2 的候选；但全电池扣电不建议减少。

### 9.2 DOE-I 每组测试项目

| 层级 | P0 测试 | P1 测试 |
|---|---|---|
| 粉体 | LPS、BET、真密度、振实密度、粉末电阻、水分、ICP、XRD、SEM | SEM+EDS、pH/残碱、TG-DSC、Raman |
| 极片 | 面密度、厚度、压实、孔隙率、膜片电阻、水分、剥离、极片容量 | CP+SEM、3D 超景深、负极 OI |
| 半电池 | Formation、C/20 或 0.05C、倍率、EIS | GITT、CV、温度测试 |
| 全电池扣电 | Formation、C/20 或 0.05C、0.1C/0.33C/0.5C/1C、EIS、DCR、50 圈短循环 | GITT、10/45 degC 温度矩阵 |
| 软包 | 化成、低倍率 OCV、倍率、EIS、DCR、厚度、50-100 圈短循环 | CT、拆解、温度矩阵 |

### 9.3 DOE-II：极片工艺敏感性桥接

DOE-I 后选择 reference G0 和 2 个代表性候选材料组合进入 DOE-II：

- 一个扣电和软包表现一致的组合。
- 一个扣电和软包偏差明显的组合。

DOE-II 只改变极片工艺变量，识别软包放大效应。

| 组合编号 | 材料组合 | 面密度水平 | 压实密度水平 | 目的 | 全电池扣电 | 单层软包 | 正式软包 |
|---|---|---|---|---|---:|---:|---:|
| B0 | G0 | 标准 | 标准 | reference 工艺基准 | n=6 | n=3 | n=3 |
| B1 | G0 | 低面密度 | 标准 | 分离面密度影响 | n=6 | n=3 | n=3 |
| B2 | G0 | 高面密度 | 标准 | 放大传输限制 | n=6 | n=3 | n=3 |
| B3 | G0 | 标准 | 低压实 | 分离孔隙率/浸润影响 | n=6 | n=3 | n=3 |
| B4 | G0 | 标准 | 高压实 | 放大孔结构和膜片电阻影响 | n=6 | n=3 | n=3 |
| B5 | 候选 X | 标准 | 标准 | 候选基准 | n=6 | n=3 | n=3 |
| B6 | 候选 X | 高面密度 | 标准 | 验证候选传输放大 | n=6 | n=3 | n=3 |
| B7 | 候选 X | 标准 | 高压实 | 验证候选压实敏感性 | n=6 | n=3 | n=3 |
| B8 | 候选 Y | 标准 | 标准 | 偏差组合基准 | n=6 | n=3 | n=3 |
| B9 | 候选 Y | 高面密度 | 标准 | 验证软包偏差来源 | n=6 | n=3 | n=3 |
| B10 | 候选 Y | 标准 | 高压实 | 验证孔结构/浸润敏感性 | n=6 | n=3 | n=3 |

面密度和压实密度建议不要一开始做太多水平。首轮可采用：

| 因子 | 低水平 | 标准水平 | 高水平 |
|---|---|---|---|
| 正极面密度 | 标准 -10% | 设计值 | 标准 +10% |
| 负极面密度 | 按目标 N/P 匹配 | 按目标 N/P 匹配 | 按目标 N/P 匹配 |
| 正极压实密度 | 标准 -0.05 到 -0.10 g/cm3 | 设计值 | 标准 +0.05 到 +0.10 g/cm3 |
| 负极压实密度 | 标准 -0.05 到 -0.10 g/cm3 | 设计值 | 标准 +0.05 到 +0.10 g/cm3 |

具体上下限应以材料体系和工艺窗口为准，不能超过掉粉、裂纹、剥离和浸润可接受边界。

### 9.4 DOE-III：P2D 参数化和温度外推

DOE-III 只对 G0 和 DOE-I/II 筛出的 2 个关键组合做，用于建立 P2D/DFN 模型。

| 项目 | 条件 | 样本数 | 输出 |
|---|---|---:|---|
| 半电池 GITT | 正极/Li、负极/Li；25 degC | 每极 n=3 | OCP、扩散特征 |
| 全电池扣电 GITT | 25 degC，每 5%-10% SOC step | 每组合 n=3 | 全电池 OCV、极化松弛 |
| 全电池扣电 EIS | 10%、20%、50%、80%、90% SOC | 每组合 n=3 | 阻抗 SOC 依赖 |
| 全电池扣电 DCR | 10%、20%、50%、80%、90% SOC | 每组合 n=3 | DCR SOC 依赖 |
| 温度矩阵 | 10/25/45 degC | 每组合 n=3 | 容量、DCR、EIS vs T |
| 单层软包验证 | 同温度/倍率关键工况 | 每组合 n=3 | 几何放大验证 |
| 正式软包验证 | 25 degC + 关键温度点 | 每组合 n=3 | 模型最终验证 |

## 10. 推荐电化学工步

### 10.1 Formation

| 步骤 | 建议 |
|---|---|
| 静置 | 装配后静置 6-12 h，软包按浸润制度执行 |
| 首圈充电 | 0.05C 或项目化成倍率，至上限电压 |
| 恒压 | 至电流降到 C/50 或项目标准 |
| 静置 | 30 min 或项目标准 |
| 首圈放电 | 0.05C 或项目化成倍率，至下限电压 |
| 重复 | 2-3 圈 |

Formation 输出 ICE、首圈不可逆容量、平均电压、初始能效和异常产气/厚度。

### 10.2 低倍率 OCV/容量

| 步骤 | 建议 |
|---|---|
| 倍率 | C/20 或 0.05C |
| 静置 | 充放电前后至少 2 h；若做准 OCV 可延长 |
| 输出 | Qchg、Qdis、Echg、Edis、平均电压、dQ/dV、OCV-SOC |

### 10.3 倍率测试

| 倍率 | 测试建议 |
|---|---|
| 0.1C | 基础容量参考 |
| 0.33C | 贴近中等倍率 |
| 0.5C | 能效和极化评价 |
| 1C | 放大动力学/传输差异 |
| 2C | P1，仅体系允许时 |

每个倍率至少 2 圈，取稳定圈；倍率之间可插入 0.1C 恢复圈。

### 10.4 EIS

| 条件 | 建议 |
|---|---|
| SOC | 20%、50%、80% 为 P0；10%、90% 为 P1 |
| 温度 | 25 degC 为 P0；10/45 degC 为 P1 |
| 频率 | 100 kHz 到 10 mHz，至少到 10 mHz |
| 扰动 | 5-10 mV |
| 输出 | Rohm、Rct、Warburg/CPE、拟合残差 |

### 10.5 DCR/HPPC

| 条件 | 建议 |
|---|---|
| SOC | 20%、50%、80% 为 P0；10%、90% 为 P1 |
| 脉冲 | 10s 和 30s 充/放电脉冲 |
| 倍率 | 按软包目标功率换算到扣电面积电流密度 |
| 输出 | 充电 DCR、放电 DCR、瞬时压降、恢复电压 |

## 11. P2D 参数与测试来源映射

| P2D 参数 | 主要来源 | 辅助校准 |
|---|---|---|
| 正极 OCP | 正极/Li 半电池 C/20 或 GITT | 全电池低倍率 dQ/dV |
| 负极 OCP | 负极/Li 半电池 C/20 或 GITT | 全电池低倍率 dQ/dV |
| 正负极容量 | 半电池容量、极片容量 | 全电池低倍率容量 |
| 初始 stoichiometry window | 半电池 OCP + 全电池 OCV 拟合 | N/P 比、ICE |
| 活性物质体积分数 | 配方、真密度、压实密度、孔隙率 | 极片容量校验 |
| 电极厚度 | 极片实测厚度 | 软包/扣电设计记录 |
| 电极孔隙率 | 孔隙率测试 | 压实密度反算 |
| 固相扩散系数 | GITT、倍率数据 | EIS 低频区 |
| 反应速率常数 | EIS Rct、倍率曲线 | DCR/HPPC |
| 固相电子电导率 | 膜片电阻、粉末电阻 | 高频 EIS |
| 电解液传输 | 电解液电导率、隔膜 EIS | 倍率和温度矩阵 |
| 接触电阻 | 高频 EIS、DCR 瞬时压降 | 扣电壳/软包焊接记录 |
| 热参数 | 比热、发热功率、温度测试 | 软包温升 |
| 老化参数 | 短循环、CE、DCR 增长 | 拆解和 EIS 演化 |

约束原则：从扣电迁移到软包时，材料本征参数不应随意重拟合。优先改变软包几何、面积、极片厚度、孔隙率、接触电阻、热边界和浸润相关参数。

## 12. 评价指标与判定标准

| 指标 | 计算/输出 | 目标用途 |
|---|---|---|
| 扣电-软包容量偏差 | Q_pouch - Q_coin_full | 判断容量映射误差 |
| 扣电-软包能效偏差 | EE_pouch - EE_coin_full | 判断极化/阻抗差异 |
| 排名一致性 | Spearman/Kendall | 判断扣电是否能预测软包排序 |
| OCV 曲线差异 | RMS error, mV | 判断配平和 OCP 差异 |
| dQ/dV 峰位差异 | peak position/area/width | 判断平台和相变差异 |
| 倍率保持率 | Q_1C / Q_0.1C | 判断传输限制 |
| DCR 差异 | DCR_pouch - DCR_coin | 判断欧姆和极化放大 |
| EIS 参数差异 | Rohm/Rct/Warburg | 拆分阻抗来源 |
| 离散性 | CV、标准差、极差 | 判断一致性和工艺噪声 |
| reference 漂移 | 每批 G0 的指标变化 | 剔除工艺批间漂移 |

建议首轮达成以下最低判断：

1. G0 reference 软包容量 CV <= 2%，扣电容量 CV <= 1.5%。若达不到，先优化制程一致性。
2. 扣电全电池与软包的容量排名 Spearman >= 0.7，说明扣电具备筛选价值。
3. 扣电全电池与软包的能效排名若低于 0.5，应重点检查极片孔隙率、膜片电阻、焊接电阻、浸润和化成。
4. 若半电池排序与软包排序不一致，而全电池扣电排序一致，说明配平和全电池界面是关键。
5. 若全电池扣电排序也不一致，说明软包工艺放大项占主导，需要 DOE-II。

## 13. 最小执行版本

如果时间和预算有限，建议先做最小版本：

| 层级 | 最小内容 |
|---|---|
| 材料 | LPS、BET、真密度、振实密度、粉末电阻、水分、ICP、XRD、SEM |
| 极片 | 面密度、厚度、压实、孔隙率、膜片电阻、水分、剥离、极片容量 |
| 半电池 | C/20 或 0.05C、倍率、EIS；每型号 n=6 |
| 全电池扣电 | 低倍率 OCV、0.1C/0.33C/0.5C/1C、EIS、DCR、50 圈；每组合 n=6 |
| 软包 | 化成、低倍率 OCV、倍率、EIS、DCR、厚度、50 圈；每组合 n=3 |
| DOE | G0 + 4 个正极候选，或 G0 + 3 个负极候选；不要正负极全因子展开 |

## 14. 跟线记录重点

现场跟线时至少记录：

| 工序 | 必记参数 |
|---|---|
| 浆料 | 固含、粘度、细度、温度、搅拌/分散制度 |
| 涂布 | 目标面密度、实测面密度、横向/纵向波动、缺陷 |
| 辊压 | 厚度、压实密度、裂纹、掉粉、剥离 |
| 分切 | 尺寸、毛刺、掉粉、边缘状态 |
| 烘烤 | 温度、时间、真空度、出炉水分、暴露时间 |
| 装配 | 对齐度、极片数量、隔膜余量、短路检查 |
| 焊接 | 焊接参数、外观、拉力、电阻 |
| 注液 | 注液量、真空度、静置时间、温度、浸润方式 |
| 化成 | 温度、压力、倍率、电压、静置、排气节点 |
| 分容 | 容量、能效、OCV、K 值、ACIR/DCIR、厚度 |
